Repository: Arkohub/newmichiyoutube

In order to gather the subtitle files, run this command in terminal.

youtube-dl --all-subs --skip-download 'https://youtube.com what ever, your URL goes here of the playlist'

Then you will have all the .vtt files. 

From there you can run the following in terminal to covert the text files. 

python subs2txt.py *.vtt 

This will run on all files within this directory. 




The 'introductory MIT playlist' folder is from https://www.youtube.com/c/mitocw/playlists?view=50&sort=dd&shelf_id=1

To combine all of the text files into one/others use the following:
Cat file.txt: will print out the contents onto terminal.

File: Playlist subtitles/Introductory MIT playlist/Goodie Bag 7 - Defects (Intro to Solid-State Chemistry)-BbascVoYf_E.en.txt
 [SQUEAKING] [RUSTLING] [CLICKING]  ISAAC METCALF: In this video, we'll  be discussing Goodie Bag 7, or crystalline defects.  The objectives are to visualize zero dimensional, one  dimensional, and two dimensional defects  in crystalline materials.  You'll need a double-sided strip of adhesive,  two Plexiglas panels, and 500 1/16th-inch metal beads.  First, pull off the protective film  on the top of your acrylic sheet.  Take four pieces of double-sided tape  and put one piece on each of the edges of the acrylic sheet.  Then carefully put your balls in the middle of the square made  by the four pieces of tape.  Finally remove the film on the top of the other acrylic sheet  and put it on top.  When you're finished, you should have a completed defect  modeling kit.  CAROLYN JONS: Now that you've built your model,  let's use it to visualize how material processing impacts  the number of defects visible in a crystal.  When looking at our original crystal,  you can see several defects.  These are a vacancy, line defect,  and grain boundary defect.  Material processing can lead to both increases and decreases  in the number of defects in the material.  A process that leads to an increased number of defects  is extrusion or rolling, because when we extrude or roll  a material, we force the atoms to go into certain places  and those aren't necessarily the most energetically  favorable states.  Let's look at our model to understand  how material processing leads to an increased number of defects.  When we shake the model, we're able to add defects  to the system.  As you can see now, our model has an increased number  of vacancies, line defects, and grain boundary defects.  Other material processing methods  allow for a decrease in the number of vacancies.  One possibility for this is annealing.  When we anneal, we heat the material up,  and then we cool it slowly and allow the atoms to move back  to their more favorable states.  To illustrate annealing, let's tap gently  on the side of our model.  As you can see, the number of defects in our material  has been substantially reduced.  In this Goodie Bag, we were able to visualize  some of the defects seen in many crystals,  and we were also able to see how processing conditions impact  the number of defects in a crystal.

File: Playlist subtitles/Introductory MIT playlist/29. Nuclear Materials Science Continued-UDAuMq-0mEo.en.txt (part 2 of 2)
is what actually saved what could  have been one of the worst nuclear accidents in US  history, the Davis Bessie plant, where there  was a crack in the vessel.  Boric acid actually ate through a whole chunk  of the pressure vessel, leaving the stainless steel intact.  And it's that little quarter inch stainless steel that  saved the plant.  But if you were to take something out  from the inside of the vessel, the part that gets the most  damage, you'd be taking out some of the stainless steel, which  is a problem.  You could take a piece out from here, maybe the outside,  but then you've got a stress concentrator.  Any sort of chunk that is missing  is where a crack is going to preferentially form,  so you would weaken that vessel by taking a piece out.  Anyone else have any ideas?  Yeah?  AUDIENCE: Is it impossible to just replace the vessel?  MICHAEL SHORT: Yes.  A new vessel means a new reactor.  So the license for the plant is intimately  tied to the license for the vessel.  Any other ideas?  Yeah?  AUDIENCE: The creation of the vessel, just put extra in there  and then take that out.  MICHAEL SHORT: That's what they did, right?  So that's why these Charpy coupons were there,  but what do we do about the vessels that we already have?  Yeah?  AUDIENCE: Can you make Charpy coupon or coupons  that are similar to the status of the ones most recently taken  out of the vessel, and then just put them in?  MICHAEL SHORT: That's what they're doing.  So they're taking these Charpy coupons, which this  is bigger than actual size.  They break them, so let's say this region's all garbage,  and then they cut a little mini Charpy coupons out  of the last piece, and they're putting those back in.  So that's absolutely right.  You've just probably recreated a year's worth of licensing work  and ideas and in a class.  But I just want to get back to Charlie's idea  because that's what I think has to happen  is you'd like to be able to take a piece out  from the actual vessel and run a test on it.  The only way to do that is to go nano.  Take the tiniest, tiniest little piece out,  and perform some other sort of measurement.  So this is the idea that our group  has had in using what's called stored energy of radiation  damage, so I don't mind telling you about it,  even though it's not like funded or papered yet  because it's educational, and it's cool.  So every kind of defect takes energy to create.  Defects don't just create themselves.  You either have to raise the temperature of a material  or in our case, irradiate it.  And it's the energy of those incoming neutrons that  bounces around different atoms and creates  all these different types of defects.  So those defects are storing energy in the material.  And so if you think about how much energy does it  take to destroy something, it would  have to be the energy that it's already stored plus the energy  that you put into it during the test  can reach the failure energy.  What if you could measure the stored energy?  What if there was a way to know how  many of each of those defects there actually  were in a material?  We think there is.  Well, we know there is.  It's called differential scanning color imagery.  It's a way of measuring the change  in heat capacity of a material, where you take two  very small furnaces--  you don't have to put this in your notes, by the way,  this is just for fun.  You take two small furnaces, put your chunk of your material  on one, and you apply a lot of heat to both of them.  And you look at the difference in the amount of heat  you have to put in to keep the two at the same temperature.  So normally, you would get the heat capacity  of a material, how much heat can extort per degree Kelvin.  If this material's got a bunch of defects already in it,  then you should release that defect energy by heating it  and that would take a little less energy to heat it up,  but there's a lot of problems with calorimetry,  so we're actually using what's called nanocalorimetry.  We're doing this process on nanograms of material  and seeing if you can irradiate something and measure  its stored energy because if you could,  you could take a tiny little razor blade,  take out the smallest sliver of the vessel--  smaller than a grain of sand.  Not enough to cause a crack--  enough to measure its stored energy.  And I want to show you guys what this process looks like.  So I'm just going to deviate from the actual lecture,  and jump into the topic I'll give tomorrow.  I think it's more interesting and more relevant.  There we go.  I'm going to skip through some of this stuff,  but it's within the last five minutes,  I'll try to get through this, see if this is a record.  It's what we call the ultimate snipe hunt.  Has anyone here been on a snipe hunt?  What's a snipe hunt?  AUDIENCE: People bringing you in the woods and tell you  you're looking for a bird that doesn't exist.  MICHAEL SHORT: That's right.  Pretty much this, right?  They say bang a bunch of sticks, get a bag,  and go look for snipes.  They don't exist, right?  They actually do.  Snipes are real.  You pretty much have to be British to know it,  because they hunt them there for sport,  and apparently, they're delicious.  That's actually where we get the term snipe  because the actual size of the sniper compared to the sniper  is about that.  If you can shoot that bird with a gun,  you are an expert marksman and deserve the delicious and tiny  treat that you've then blown apart with your bullet--  AUDIENCE: [INAUDIBLE]  MICHAEL SHORT: Yeah, exactly.  So you can you know rain bird dust on whatever meal  you've already prepared.  That's what I like in finding these radiation damage  defects too.  Because some experiments have been  done to plot the number of defects versus their size.  And as the defects get bigger, the number of them decrease.  So most defects are very, very small, and it turns out that--  first of all, the resolution of the screen is funny.  I think I know how to fix that.  Clone the screen and then jump back to presenter mode.  That usually-- that's not what I wanted.  That's what I wanted, great.  Most of the defects that cause these reductions in material  properties are too small to see, even in the transmission  electron microscope.  So I don't have to tell you this stuff again, that I don't like  the DPA, I showed you that.  What we want is that.  We took some inspiration directly  from the Manhattan Project.  Luckily, I have an uncle who works at the DuPont Library  and Dupont was quite responsible for the Manhattan Project.  So this memo between Eugene Wigner and Leo Szilard--  one of whom won the Nobel Prize, the other one  probably should have--  said, hey, radiation stores energy  by neutron collisions like cold working and amorphization.  So we've dug up this original memo from the 40s, and said,  let's do this for everything because every defect has  its unique amount of energy that it stores  and creating it in some different amount  of eV per defect, and we've done some molecular dynamics  simulations to show that this amount of energy stored  is pretty universal.  When you irradiate something, we predict that it stores about 2%  of its energy in radiation defense.  So if you know the number of neutrons that hit,  and you know that the amount of energy per neutron,  you know how much you're looking for.  You know what your signal should be.  And to jump through to the whole idea of differential scanning  calorimetry, it's like what I drew here,  but a lot more legible.  You simply heat two materials, one of which  contains your sample, measure their temperature,  and look how much energy it takes between them to keep them  at the same temperature.  We did some of these measurements  on a piece of steel from the nuclear reactor,  and we got a whole bunch of interesting  looking peaks for the red curve compared  to the blue curve in the other irradiated conditions,  so we think there's something there.  So we tried a more controlled experiment irradiating  aluminum with helium ions and the accelerator  in Northwest 13.  And we were encouraged because the initial time  that we heated this material, we got some stored energy  out of it in some funky spectrum that might tell us  what the defects are.  The bad news is we got that with the control heat too,  and the really bad news is that when you normalize  all these curves, you get something  that you can't tell if I drew it or my son drew it.  Looks suspiciously like the doodles  that he does, not scientific data.  And the problem is that DSC, differential scanning  calorimetry, induces a lot of artifacts in the signal  that we couldn't separate from the noise.  So our solution was to go nano.  To use a nano a DSC, or nano differential scanning  calorimeter, that can heat about 10,000 times  faster than a traditional DSC.  So you can get your energy out from smaller materials  way faster than these artifacts can manifest themselves.  What we think is going to happen is  that every one of these peaks here  is going to correspond to one type of defect that's released  at a certain temperature.  And by extrapolating, or say, integrating the area  under those curves, you get the energy in each type of defect.  And by extrapolating to a zero heating rate,  you should know which type of defect they are.  And if you know which defects you have  and how many of each one, you know the full defect  properties and material, you should  know it's material properties.  Because we already know if you have this many dislocations,  it's this brittle, the question is how many dislocations.  So we start off by--  we use a different kind of calorimeter.  It actually fits on a chip.  In fact, there's two on a chip.  There's one that we put our material on,  and one as a reference that we both put  in the accelerator being irradiated at the same time  to control for that effect, and this is  what they actually look like.  The scale bar here is 100 microns,  and that transparent spot is a little bit of aluminum  that we vapor deposited onto the calorimeter.  Right there.  And so the way this process works, is we take our DSC chip,  we put a mask over it, vaporize some aluminum  to deposit on one of the calorimeters,  take the mask away, and irradiate the whole thing,  and then finally put it in the nanocalorimeter,  and I'll show you what happens slowed down  by a factor of 1,000.  That pulse right there.  That whole thing just went from zero to 450c a millisecond.  And the reason it took a second is because I've  slowed down the video by 4,000 or by 5,000 times,  and that little pulse of heat actually  released some of the defect energy.  We were able to see very clearly, the first time we  heated the sample, this extra area  corresponds to some sort of energy release.  We then heated that same sample a whole bunch of times,  and made sure that it was always the same, which meant we  had a fully relaxed material.  And it shows some sort of a trend.  If you note this data was taken like two months ago,  it's pretty fresh.  Not published yet, so hopefully by the time  this video comes out, it will be.  And we see some sort of trend between the amount  of irradiation it gives and the amount of stored energy  you can get out of it.  So this is what we hope can be used instead of those Charpy  coupons.  We can go much, much smaller and just take out  tiny pieces of the vessel and get the same information  as you would from a Charpy test but on the nanoscale.  So the question then is, where is the defect fingerprints?  Where are those individual defects  that we were looking for?  Well, I think they're just popping up right here.  The reason for that is we picked a very fast heating rate  for our experiments, and doing these sorts of measurements  on other materials shows that at 10,000 Kelvin per second--  think about that for a second--  10,000 Kelvin per second.  So in a millisecond, something heats up  by 10 K, which is ridiculous.  Yeah, something like that.  You don't really see any peaks.  The heating is so fast that the defects don't even  have time to find each other, annihilate, and release  their stored energy.  So we need to repeat the experiments at some lower  temperatures, see what the peaks are,  but if you go too low, you end up getting a lot of noise  in your signal.  So there's going to be some sweet spot that we haven't yet  found in order to see this stored energy.  So we're just at the very first experimental stage  of trying to see can we extend reactor lifetimes.  After doing simulations for a year  that probably no one believes until you  do an experiment, including me.  But for now, it actually shows some sort of a trend,  so it's just enough justification for us  to buy one of these nanocalorimeters  and start looking for real.  So if you want to see, now I've taken you from basic material  science, to where's the field going to,  how do we keep our reactors running in about two hours.  I think that's the most compact introduction  to nuclear materials I can possibly give you.  So any questions on what you've seen today?  AUDIENCE: Is that roughly the trend you would expect?  MICHAEL SHORT: Yes, I would expect an up.  That's the best I can say.  As far as is it actually a line?  Is it a curve?  I am not as brave or stupid as some of the other folks that  will draw an arbitrary shaped line through a single data  point.  So I'm not drawing a trend line yet.  Yeah, any other questions?  Yeah?  AUDIENCE: Is it-- or I guess you're making the assumption  that one little spot in the reactive pressure vessel  to say what the rest of the vessel has been exposed to?  MICHAEL SHORT: Oh, not at all.  Take a whole bunch.  Then, instead of just doing Charpy coupons  of one place, which is what we do now, you can get a map.  We don't have that information now,  but if you take pieces from all over the vessel,  then you get an actual 3D map instead of a single point  of saying all right, well, we picked  what we think is going to be the worst condition.  How do you know?  You don't.  How do you know for sure?  You make measurements like these.  Any other questions?  Yeah?  AUDIENCE: What would a peak in this graph  correspond to in terms of like--  How does it relate to some sort of damage effect?  MICHAEL SHORT: We would expect that a peak would  relate to a certain type of defect reaction occurring.  When some type of defect gets high enough in temperature  that it goes from stuck to mobile, and as that moves,  it encounters anything else it will in the material,  and will react with all the other defects nearby,  decimating the population of that defect  and slightly depressing that of the others.  And as you go higher, and higher in temperature,  the slower and slower defects start to move.  Yeah?  AUDIENCE: So you can get rid of the defects  by heating it quickly?  MICHAEL SHORT: Mm-hmm  AUDIENCE: Would there be a way to self repair our radiation  damage to pressure vessels themselves?  MICHAEL SHORT: That would be awesome.  But the properties of the vessel are highly dependent on,  not just its composition, but the heat treatment  that went to make it.  If you heat that vessel, you both  remove the radiation damage and remove the strengthening put  in by the forging and heating process.  So you would have, if-- again, if you  let's say, replace the vessel you have a new reactor.  If you heat the vessel too much, it's  no longer a code stamp vessel.  Pretty tricky spot that we're in, huh?  But we're trying to science our way out of it.  Well, it's a couple minutes after.  I don't want to keep you longer, but I'll open on Thursday  with a little story about how mass attenuation  coefficients can get you out of apartheid South Africa.  I'm serious.  And then we'll move into dose and biological effects.
