Repository: Arkohub/newmichiyoutube

In order to gather the subtitle files, run this command in terminal.

youtube-dl --all-subs --skip-download 'https://youtube.com what ever, your URL goes here of the playlist'

Then you will have all the .vtt files. 

From there you can run the following in terminal to covert the text files. 

python subs2txt.py *.vtt 

This will run on all files within this directory. 




The 'introductory MIT playlist' folder is from https://www.youtube.com/c/mitocw/playlists?view=50&sort=dd&shelf_id=1

To combine all of the text files into one/others use the following:
Cat file.txt: will print out the contents onto terminal. 
Cat file1.txt file2.txt > newfile.txt: Will concatenate the files into the new file name. 
Cat file1.txt >> file2.txt: will append file2 with file1 (add). 
And to combine all in the current directory, do this:
cat ./* > new filename.txt


To delete all of a type of file use the following:
find . -name "*vtt" -type f -delete: This will delete everything with that file extension. 

If you aren't sure yet, you can check if it will do the files you want by typing in:
find . -name "*vtt" -type f: By omitting the delete it will just fine them I think.

File: Playlist subtitles/Introductory MIT playlist/21. X-ray Diffraction Techniques I (Intro to Solid-State Chemistry)-AqCz_b7VJK8.en.txt
 Today, clearly, I am a noble gas.  Thanks to-- it was actually the TAs' idea.  And I was like, of course, that sounds awesome.  So I hope you guys have a fantastic Halloween.  Obviously, what you want to do is any kind of trick  or treating or partying, you know the drill,  you bring your periodic table, because you never know.  And that's what happened--  so on Sunday right before the exam, I got this.  And so this is Charles and Raymond.  And they're saying we wanted to celebrate the Sox  victory in Boston, but because the midterm was the next day,  we brought along our periodic table to study.  There were so many people moving around it  felt like we were in a sea of electrons.  And of course, the only thing that  could have improved on that was actually  like a little dance video.  But that will probably come.  I'm sure there on that next.  But you see, they brought it not just to study for the exam,  because they didn't know if it was going to be important  or not at the rally.  You never know.  So make sure you have your periodic table with you.  Now, OK, oh, yeah, they mentioned the exam.  So speaking of the exam.  Here are the results.  And you can see that there is a pretty wide distribution.  You can also see the averages is 77.  And just to remind you-- that's about here--  just to remind you, these marks, 85, that's the A range.  This is the B range.  So the average was in the solid B range territory.  And so it goes.  The standard deviation was 12.  Now I could tell-- you know, the exam 1,  the topics of exam 1 many of you had already seen.  And I think in this exam, some of you had not  seen some of these topics, especially  like the crystallography, but also  even the molecular orbitals, the band structure.  And I could tell that, you know, some people had to work harder,  maybe a little bit stressed, and I could sense, some of that.  But when I get stressed what I do  is I need to kind of de-stress somehow.  And sometimes some people listen to music,  some of the other things.  I always like comedy as a way of relaxing.  And so what I do is I'll Google like  for articles about Harvard.  And so I found this one.  This is actually an article in The Crimson  from a few years ago.  And the most common grade at Harvard  is actually an A, a solid A, the most common grade.  Suspicion that the college employs a softer grading  standard than many of its peer institutions.  You think?  I mean, if everyone's getting an A, you think?  So what I wanted to point out is there's a difference.  And it's not just about your privileged, therefore,  you deserve an A, whereas we know that that actually  takes work.  That's not the point I want to make.  The point I want to make is that we know also  what to do when we miss things.  We know what to do when we don't get things right.  That's when you do the work.  So wherever you are on this curve,  go back and figure out what didn't work.  What did you miss?  Figure that out, because that's where you learn.  Thomas Edison who said, I never failed, I just  did 10,000 experiments that didn't work.  You've got to get through that.  You've got to know that it takes hard work.  And that's the thing that we know here.  That's the difference.  So please make sure you do that with exam 2.  We are all here to help you continue learning.  I'm a noble gas.  And speaking of continuing to learn, where were we?  X-rays.  On Friday, we had sort of some other things going on.  But I also was trying to teach you guys about X-rays.  And what we did is we learned how they're generated.  Remember that?  The Roentgen experiments.  And so I want to pick up here with the kinds of X-rays  that we have.  There are two kinds of X-rays.  And we learned about those on Friday.  And I want to just remind you about those.  And I also want to show you a video to kind of recapture  what they are.  The first kind of X-ray, remember,  we plotted this as intensity.  And I'm not going to draw the cathode ray  tube again and the experiment that Roentgen did and all that.  But I'm going to just jump to the two kinds of x-rays  that you get.  And so if you plot the wavelength  of the X-ray versus the intensity of the X-ray,  then one kind is the Bremsstrahlung,  which comes from that that electron getting slowed down.  And if it slows down, it emits radiation  in a continuous spectrum.  And remember, we sort of drew these.  And this would be like the incident electron energy.  Let's say incident energy of the electron.  Maybe like that's, OK, I don't know, like 10 keV.  And then up here the incident energy of the electron  was you know something like maybe 30 keV.  And so you see that as you hit that anode, remember what  Roentgen did, he took a cathode ray tube  and he upped the voltage.  So he really cranked up the voltage.  So those electrons coming off the cathode  are going really fast.  And then what he did is he put a piece of metal in their way.  And what happened is those really high energy electrons,  they see those metal atoms and sometimes they  get inside the electron cloud and they turn.  And that's when they give off this continuous radiation.  But we also know that there is a limit here.  Remember that?  We talked about that?  And that this limit is set by this maximum.  It's just the maximum amount of energy  that you could get out of a photon being  emitted this way would be equal to the incoming electron.  The incoming electron transferred all of its energy  to the photon.  So that's why there is a maximum.  And it's also why it increases-- remember, shorter wavelength,  higher energy--  so it increases as you increase the energy  of the instant an electron.  That is Bremsstrahlung.  Let's watch a video, because this is actually  a very nicely done video that captures it with animation.  So OK, here's your CRT.  Now here they come.  Those are those electrons.  And that voltage is high.  So they're coming out.  Look at them coming out really fast.  Lots of kinetic energy.  And then they go.  And then this is what Roentgen did.  He put a little piece of metal in there.  So now those electrons are hitting the metal.  So those are the two things that he did differently.  Remember, the room lit up even when all the lights were off.  There they are.  Nice.  Good electrons.  Oh, and here they go.  And there's a metal atom.  And oh look at that.  Now what are these?  Those are x-rays coming off.  Those are the electrons hitting the metal.  And here's the metal atom.  And as the electron comes in, remember  it sees the charge of the nucleus.  And it gets deflected.  And that deflection loses energy.  And that loss of energy goes into a photon.  Now, because these electrons have such high energy  to start with, the energies of the photons are very high.  They're x-rays.  And so here's the wavelength.  And you can see that--  well, it's sort of a little hard to see this blue range.  But see higher energy, shorter wavelength.  Lower energy, longer wavelength.  Very nice.  So that's the animation of Bremsstrahlung.  OK.  Good.  Now the thing is what we also learned  is that there is another type of X-ray.  There's another type of X-ray.  And in fact, if you crank this up high enough,  you can get that other type.  So now, we go higher.  Oh, we didn't see it here.  It just looks like that and that and that.  And then all of a sudden we go up to 40 keV and we see this.  Why?  What happened here?  And what happened here is a totally different mechanism  for generating X-rays.  And that was the second type that we talked about on Friday.  Those are called characteristic.  And the reason is that-- remember, we have these levels,  which now that we are talking about X-rays,  we give them letters, K, L, M, N.  But it's just the quantum numbers.  n equals 1.  n equals 2.  n equals 3.  n equals 4.  And what we said is that the weight characteristic  X-rays are labeled is that if an electron is  excited from this lower level, if an electron is knocked out  of here, then there's a place for an electron from here  to go down.  Maybe the electron is excited.  Maybe the electron is kicked out.  And then something here can come down.  And when that happens, just like in the Bohr model,  you get radiation.  But now, unlike hydrogen 13.6 electrons,  these are keV of energy.  These are very high energies.  Why?  Because it's the one S electron.  And we know that once you get down to those metals,  those one s electrons, you go further  down the periodic table, 1s electrons are seriously  tightly bound.  And those levels have a difference down there  that is pretty high in energy.  It's X-ray high in energy.  That's the point.  So now, when that cascade happens,  we call that a k alpha.  And if it were to have come from here,  it would be called a k beta.  And those are transitions, that unlike this continuous energy,  those transitions only happen at very specific energies,  delta energies.  The change in energy from L to K--  or for K beta it would be going from M to K.  It's k alpha, k beta.  We use the k because that's the final place the electron goes  when it decays down.  So if I just showed you these, well, that  would be like k alpha, and that would be like k beta  because you know the k beta is going to be a higher energy  photon because it came up from a higher level.  Well, you would also have on here some other peaks.  You would have the L peaks.  So you'd have like L alpha, L beta.  So as you crank the energy up, then you  can knock out those core electrons  and these cascades happen and you get these discrete peaks.  Notice, they will only come when you have enough energy  in that incident electron to knock this electron out  from the core.  So that's why they don't appear until you  get to a certain incident electron energy.  They don't appear until you get to that certain energy.  And so we have a video on that, which also I will narrate.  Is this it?  There we go.  So there it is.  It's a metal atom.  I don't know which one.  OK, there's the incident electron.  You fired it.  And look at that.  It knocked out a core 1s electron,  because it had enough energy, very high energy.  That's what Roentgen did, cranked up  the voltage, higher keV.  And there it is.  A cascade down and an X-ray comes out.  You see that?  Is that all?  Oh, yeah, and then it's going to draw--  because of those, you get these characteristic peaks.  Now, we call them characteristic,  because now you see why.  So unlike the continuous radiation,  these peaks depend on the atom, because they  depend on the energy levels of the atom.  And so that's why like if you looked this up,  you say, well, OK, let's look at the k alpha radiation.  Let's look at the k alpha peaks that  come out of different atoms.  They're going to be different.  So you have very sharp lines of x-rays  at very specific energies.  For copper, it's 8 keV.  For molybdenum it's 17.5.  Silver tungsten, it changes.  And you can see that it goes up, as that 1s electron is  lower and lower energy because I'm adding all these protons.  So it all makes sense from the concepts we've learned.  Oh but see, now that's really useful.  That is really useful, because now I've  got a way to have a source of X-rays  that is super well defined.  It's super clear.  It's always this-- that's so cool.  As long as I have the same metal, it's always the same.  I can increase or decrease--  well, I can't go below the threshold.  But I can't go above it.  And that peak is characteristic of the metal.  So it doesn't change.  That's really useful because I've got now a flashlight.  I've got an X-ray flashlight where  the energy that I'm sending out is always  exactly what I know it to be.  I can predict what it is.  And it always will be that depending on which medal  I put in there.  So that's a useful thing.  Why is that useful?  Well, that gets to the topic that is the topic of today  and of Friday, which is what are we doing with these X-rays?  Well, first, we're generating them.  So that's what we've talked about so far.  But now, we're going to actually use  them to determine the crystal that we have.  We're going to actually use them.  We're going to use that flashlight.  And so you can see why this would be useful,  because this is the range--  we've showed this before--  of X-rays.  So they have these energies of keV.  And they have wavelengths right around a few Angstrom.  That is a little less than an Angstrom, maybe 2 Angstroms.  See where those wavelengths are?  Well, those are atomic spacings.  Those are like distances between layers.  And so if we could shine these on a crystal  and somehow figure out what it is with that light--  oh, there's a way we can do that.  It's called diffraction.  Because what happens is--  and we know this from many fields.  You can think about this just as a water wave, any way.  If the wavelength is similar in size to the features,  then you get constructive and destructive interference  as a result of the interaction between the wave  and the features.  So that's called diffraction.  And you can see it here with this very simple picture  of say a water-- this could be like a water  wave, a sound wave.  And there it is.  And it's interfering both constructively  and destructively along these lines.  You can do this test yourself.  You can take--  I highly recommend this-- take a laser pointer.  Now if I just had a piece of metal--  I don't have a piece of metal, but if I did,  then I would shine it on it.  And what you'd see is that the dot would just  reflect off the piece of metal.  So I just would get the dot back.  But now I've got this thing here.  Many of you may not know what this.  This is called a CD.  But it turns out that a CD has features in it.  It's got trenches that are like a little less than a micron  apart, 100 nanometers.  And this is 500 nanometer light.  So you would expect there to be diffraction.  You would expect there to be constructive and destructive  interference.  And when I bounce it off of this, look at that.  There it is.  This never gets old.  I'm not getting just one reflection here.  I'm getting a whole scatter of them that have constructively  interfered, because of the feature sizes being  the same as the wavelength.  But now, I want to do that with X-rays.  And I want to do it onto crystals.  So how do we do that?  So let's think about that.  And we're going to think about it in terms of what  the Bragg father-son pair, who won the Nobel Prize and are  on a stamp.  That's what you get when you win a Nobel Prize I guess.  And what they did is they figured out how to do this.  So let's go through that just so we understand it conceptually.  So I'm going to say that I have a set of atoms.  Now, I'm not going to worry about what they are.  But I'm just going to say that there's some plane of atoms  here.  And there's another plane of atoms beneath that.  So there is another one and so on and so on.  And now, these would be Miller planes.  These would be Miller planes in the crystal.  And let's just assume they're very, very simple,  this plane and that plane.  And now what I'm going to do is I'm going to have some x-rays.  I'm going to have some light shining on this.  And it's going to be incident.  And it's going to be reflected.  But see, I'm going to have another wave here.  OK, let's see if I can get through this drawing,  sort of, almost, kind of.  Now, here's the deal, these are waves.  So if I want to draw this as a wave,  I might draw it like that.  And if these waves are constructively interfering,  let's just complete that, then this wave would look like that.  If they're in phase, then that's what they would look like.  Now, this one's getting reflected off the surface.  So I'm going to do that reflection here.  And if I wanted to come back off of the surface,  and this one got through the first layer,  this didn't get reflected.  It's going down.  And if I want it to come back up,  then this one must also look like that to be in phase.  They must be in phases they come out,  or else they're not going to interfere constructively.  You see that?  So those are my X-rays.  They're waves.  They're just waves.  Oh, but this is the whole secret,  because if this angle here is theta, then what that means  is that this angle is theta.  And if that's true, then this distance  is d sine theta, where this is d.  That's just some simple geometry.  So what you know then is, OK, now we're  getting somewhere, because you know if I had a wave,  this is one wavelength.  So if I had a wave come in like this and one  of them is going to get reflected off of this lower  surface and the other one got reflected on this,  but I don't want them to interfere in any way  but constructively, that's what Bragg said, Bragg and Bragg.  That's what they said.  Then the only way for that to happen  is if this distance plus that distance--  so d sine theta plus d sine theta  is equal to some multiple of the wavelength.  It has to be.  And so what you get is-- well, that's what they have there,  n lambda, some multiple of the wavelength,  equals 2d sine theta, where theta is the incident  angle of that X-ray.  So this is incident--  just to be clear-- incident X-ray.  And these are reflected X-rays.  Now to keep it simple in this class,  we're just going to say n equals 1 for 3.091, just  to keep things simple, because I want to grasp  the basic concepts here.  We're not using X-rays to get the structure of DNA.  But we're going to use X-rays to figure out cubic crystal  structures.  I'm going to show how that works.  So this must be true for--  so this is in parentheses--  for constructive interference.  Those dots that you saw interface--  interface, no interference, interference.  This is true for constructive interference.  Of course, you could write any equation you want.  But if you want them to be constructively interfering  when they come out, that has to be true.  And that's what the Braggs said.  But we're not there yet right, because now we've  got to do experiments.  So we've got to do experiments.  So what does this mean?  Well, OK, I'm going to take X-rays of some lambda.  And I'm going to shine them on a sample.  And I'm going to measure.  So what I'm going to do--  well, I think I have a picture--  I'm going to measure--  there it is.  This is what an X-ray diffraction experiment  looks like.  So I've got some sample.  And I shine x-rays.  I've got a source of x-rays.  We now know how to make that source.  And we'll just filter out one of these lines.  So I've got that source, and I can change the angle.  And then I've got a detector.  And I can measure did I get interference or not?  It's just like the dots.  So now, we know that if I do that and I say I scan--  so I've got intensity.  And now I'm plotting it with angle.  So now I'm moving the angle around and I'm changing it.  And, bam, I get interference.  And I see a spot in my detector.  So literally it would look like this.  You would get some angle where there's interference.  And the detector would say ding, ding, ding, ding, ding,  I see a lot of x-rays coming off.  And now you change the angle a few degrees  and I don't see anything, because it's all  destructive from these crystal planes.  So it seems like then if I just vary theta, am I there yet?  The problem is that I might not know d.  A, ha, but we do know d.  We do know d, because we learned about d.  For cubic crystals, we know d.  Because for cubic systems, we know  that d of hkl of any plane, the distance between those planes  is equal to a over the square root of h squared  plus k squared plus l squared.  And that's something that we learned.  This is distance between Miller planes in cubic crystal.  I'm saving time.  I wrote xtal.  I saved a lot of time, which I just  wasted by being so proud of it.  I know d.  Well, OK, so what does that mean?  Well, let's take a look, because now I'm  going to go back my equation.  And I'm going to say, OK, lambda equals 2d--  and I'm saying n equals 1.  And I'm not going to be very specific.  This is now a d that comes from the spacing between planes  that are specified by the Miller indices  times the sine of theta.  And I'm putting hkl on the theta as well, and you'll see why.  Because here's the thing, now I've got constants.  Now I've got constants, because look,  this is fixed by the source.  So this is a constant.  If I have copper, then it's 1.54 Angstroms.  This is a constant.  This is fixed by the crystal.  That's also a constant.  Fixed by the crystal, because that's also  a constants, because it's the lattice constant.  We're not changing that.  So for a given set of planes that these waves  are bouncing off of and maybe constructively interfering  with, that depending on the theta,  then these are constants.  So if I regroup then-- so I'm going to regroup them.  And so I'm going to say that--  let's see, d-- so I'm going to substitute in that expression  up there down here.  And I'm going to use a copper source.  So I'm going to say-- well, let me go through this one step  at a time.  So d equals 1.54 Angstroms over--  let's see-- 2 sine theta hkl.  Now what have I done here?  This is for a copper source.  So I'm fixing in the constant.  So that's the Bragg condition.  But I also know that d is equal to--  I don't want to write it again.  It's also equal to that.  OK, good.  OK, so let's put that together.  We'll do a little division.  And what we get is 1.54 Angstroms over 2a squared,  the whole thing squared.  I'm squaring it-- I don't want the square root--  equals sine squared theta hkl over h  squared plus k squared plus l squared for--  let's be very specific-- for constructive interference  and a copper source.  So now, I'm getting specific because this  is how experiments with X-ray diffraction are done.  But now the last time I checked, if you  got something equal to a constant,  then that something also is a constant.  And this is a constant.  And so what I need to do now is figure out I'm  going to measure these data is where I get a signal.  Remember, I'm going to now change theta so  that I see where I get signals.  Now, those thetas divided by the hkl  that they are bouncing off of must be a constant.  They must not change.  That is at the heart of X-ray diffraction.  That is at the heart of it.  And so we're going to do that with a specific example  today and Friday.  But before we do that, there's another thing  that we can observe.  There's another thing that we can observe.  Oh, this is what it would look like.  So here it is.  So now I I've changed-- now, why do we do 2 theta?  It's kind of historical.  You plot X-ray diffraction spectra.  So this is an XRD, X-ray diffraction spectrum.  This is the intensity of the peaks.  And these are the peaks.  This is a beautiful thing.  I'm seeing a crystal here.  I'm seeing a crystal.  And by Friday, you will be seeing a crystal.  Those aren't just peaks.  Those are planes in a crystal.  Those are planes in a crystal, which tells me  not only that I have these planes,  but it tells me what crystal I have.  But that's not how we start.  The way we start is we do these measurements  and we just read off angles.  So we got to get from there to there, to crystal structure.  So what I want to determine is the crystal structure  and the lattice constant.  That's my goal.  What I have is a spectrum that looks  like this where all I've done here  is put these specific angles here.  And you have to be given--  so this is the aluminum XRD spectrum.  So if you shine X-rays on aluminum,  this is what you get if you know also  that those X-rays are from copper, which  means that lambda is fixed.  So this should be like the information you get to start.  You'd be given this spectrum, given these peaks.  And you've be giving this information here.  It's a copper target.  And from that, we can determine the crystal structure  in the lattice constant.  Now, there's something-- oh, why do we do 2 theta?  Well, it's historical.  It could have been theta to make all those dividing by 2s  go away.  But instead, you can see that as I rotate this,  this changes by theta.  The detector changes by 2 theta.  So that's why extra spectra are given in 2 theta.  There's no other real good reason for it,  even though in the Bragg condition, it's not 2 theta,  it's theta.  This comes from geometry of the planes.  And this just comes from historical setups  and how you move the detector.  So what's measured and plotted is the 2 theta.  But before we go, before we do this transformation,  where we take an X-ray spectrum like this  and we get the information we want, there's one more thing.  And that is not all reflections are allowed.  Not all reflections are allowed.  And so let's talk about that, and then we'll  come back to the spectrum.  Now, you can kind of understand this  by looking at just a simple kind of comparison here.  So these are the hkl's.  Remember, that's the hkl for a Miller plane.  This is h squared plus k squared plus l squared.  Why do we put that?  Because we know we're going to need it.  There it is right there.  So we know we're going to need it.  But if you look at the simple cubic, that's simple cubic.  Any combination of hkl is OK.  There is no combination that would give you interference  along those plains stacking.  You may say, well, OK, yeah, what are you talking about?  Why are you even bringing this up?  Well, when you see the other two crystal structures  you'll see what I mean.  So now we have the case of BCC--  when you see this, you see BCC and FCC.  And what I'm showing you here isn't the 100 plane.  It's the 200 plane.  So this is the family--  remember, the family-- of 200 planes.  There they are.  But now you see that what happens--  and I have a picture here to show you,  but I'll tell you first--  what happens is the light comes in.  So there's those squiggly X-rays.  It comes in.  And there is, OK, d, which depends  on the lattice constant, is related  to the lattice constant.  But look.  Now there's another plane in between.  There's another plane in between.  And in fact, with the 200 planes,  that plane in between exactly cancels out  the constructive interference.  Here it is.  So there's what I would have had.  If you want to think about this as the 100, there's the 200s.  But notice when I go from 100 to 200s, I add this plane in here.  And because that plane has atoms in it,  because that plane has atoms in it, it acts like a mirror,  and it can also reflect.  And so what happens is I would have had this nice-- there  it is.  There's a picture I drew.  There's that first X-ray bouncing off.  There's the second one bouncing off.  And those are nicely in phase.  So I would see that.  If that's the angle that gave that to me,  I'd see that in the detector.  But now, for BCC or FCC, I've got something in the middle.  And that something in the middle is exactly canceling out.  You see that?  So now, it cancels that out.  In fact, that's called forbidden.  You won't see a signal.  And so these are called selection rules.  And for a simple cubic, you can see there's nothing inside.  So there's nothing in this unit cell that could do this.  So everything's allowed.  Whether there's a plane in there or not, it doesn't matter.  The selection rule is whether it's ever allowed.  And for a simple cubic, everything's  fine, because nothing would cancel out.  But in here, you see in this 200 case,  you can see very clearly from that picture  how it cancels out.  But there's many other kinds of angles or planes  that might also do that.  And so I'm going to just give you  what the selection rules are.  We won't go through and derive them all.  But let's see, they are actually quite simple.  And so I'm going to write them down.  So if we look at allowed reflections,  and then we look at forbidden reflections--  so this is what the selection rules tell us--  so if it's simple cubic, then it's any h, k, and l.  And there's no forbidden reflections.  But if we go through BCC and FCC, then what we find  is that for BCC the selection rule  is that h plus k plus l equals even.  If that is even-- and we won't derive these,  but it comes from the same very simple picture  I just showed you.  If something is in there that can cancel out  the constructive interference, it's going to be forbidden.  Otherwise, it can constructively interfere.  And that's what this tells us.  For BCC, it turns out to be h plus k plus l.  And so here, what's forbidden for BCC  is h plus k plus l is odd.  And for FCC it's h, k, l, all odd or all even.  And the forbidden FCC is h, k, l, mixed odd/even.  These are the selection rules.  So if I were to give you the planes that you see, then  right away from an X-ray spectrum,  you could just use these selection rules  right away to know something, to know something about it.  And if you work this out and you look at,  OK, so we have simple cubic.  So h squared plus k squared plus 1, 100, BCC, FCC, you're  not going to see it.  That doesn't mean that there is no 100 plane in those crystals.  It just means that if you shine X-rays on it,  you will not see it.  OK, so the 110, though, now here, OK,  so we see our-- by the way, mixed, even, odd, and it  adds to odd.  That's why neither one of these works.  Here we go, adds to even, BCC OK,  but it's still mixed even odd, won't be FCC.  3, it's not mixed, so it can be a allowable reflection  for FCC, but not for BBC.  Because if you add them up, it's on odd,  and so forth and so forth.  And look it, 7 doesn't exist, because you can't do it.  No matter how hard you try, you can't get 7.  That's OK.  And there's 8 and 9 and so forth.  So 9 also-- so here it's allowed,  but it's not allowed in either of these,  because you can't get either of these to be satisfied.  This is what selection rules give us.  And it comes, again, from simple--  oh, OK, well, that that's another thing.  I said a simple, I have to tell you something,  because the Bragg condition, it relies on an assumption  that's mostly true.  But the Bragg condition requires that the reflection  is independent--  some of you may be thinking I did I draw it onto the atom  or did I draw it in between atoms?  Where did that thing--  does it have to reflect off an atom?  We're not going there.  With the Bragg condition, it's independent of the atom  positions in a plane.  And the second thing which is what  I've been sort of alluding to is that the atomic planes  are mirror like.  I mean, this is sort of an obvious assumption  since I've been assuming they've been mirrors.  But if you start thinking about atom position,  you might go back to that selection rule picture  and say, well, wait a second, does it  always have to hit the atom?  What if this one was over or something like that?  No, no, we assume it's just one continuous plane  if there are atoms in it.  If there's no atom in it, then it's not a reflective plane.  But it's continuous in the assumption of the Bragg  condition.  Now we go back to our picture.  So what we want to do is, again, our goal,  should we choose, our goal is to go from this spectrum knowing  this information--  it's a copper target and being able to read off the peak--  our goal is to determine the crystal structure  and the lattice constant.  That's our goal.  And let me let me just write this again,  because it's extremely important.  So maybe I'll keep that one.  I'm going to erase this and put it right in the middle,  because this is what drives XRD.  This is what drives XRD, which is  that our goal is figure out what makes this constant always.  Now, you say what is this constant always?  This is the expression, which I'm going to write again.  So what I have if it's a copper source  is 1.54 Angstroms divided by 2 a squared.  That's a constant.  That equals sine squared of the theta for some plane divided  by h squared plus k squared plus l squared.  So I'm just kind of repeating what I've said  and what I've written elsewhere, but that is really it.  That is what we do in X-ray diffraction.  What makes this?  Well, by this what I mean is this term on the right.  How do I make sure that this never changes its value?  Because the thing on the left never changes its value.  And just making sure that you've got that concept,  that is this, oh, yeah.  And it turns out I got a recipe for you to follow to do this.  And it's on the previous slide.  And so we'll start thinking about it now.  And we've got five more minutes.  And then on Friday, we will finish this and then  talk about what to do with those continuous X-rays.  So what do I do?  Well, the way you do this is systematically.  And the first thing you do is you read off  the 2 theta values that generate a set of sine squared value.  So that the X-ray spectrum measures 2 theta.  But you know from here that I need sine squared.  So I'm going to write down the sine squared values.  So that's a first step.  So for the first one, I've got the first peak.  So I would start to log my data.  The first peak and the 2 theta is 38.43.  And the sine squared theta is--  and I'm just going to do that math--  0.1083.  OK, good.  And the next one, the next peak is 44.67.  And the sine square of that is 0.1444 so on.  So you read off all the peaks and you make those columns.  So I've gone through.  Now the second one, normalize the sine  squared theta values by the smallest value.  You say, so why am I doing that?  Trust me, this will achieve our goal.  This will get us there.  This is a nice simple recipe to achieve our goal.  So the next column would simply be  sine squared theta divided by sine squared theta min.  Well, I ran out of room there, but that's  going to be obviously 1.  And this would be 1.333 and so on.  So that's the next one.  So I'm just setting that the top row to 1.  I'm setting the top row to 1.  Good.  Now, I'm going to clear fractions.  So I've normalized, and now I'm going to clear fractions.  And if I do that, I clear fractions.  Well, you say, what does clearing fractions mean?  It means just what it implies.  I don't want fractions anymore.  It means I just need to multiply the whole set of numbers  by something that gets rid of the fractions.  And it turns out that in this case it is 3.  So 3 times sine squared theta over sine squared theta min,  and that is going to be 3.  And that is going to be 4 and so on.  We're almost there.  We're almost there.  And we're not going to finish today,  but we're getting real close.  That's good.  It leaves us with a sense of anticipation and excitement.  So, OK, I got clear fractions.  What values of h, k, l, if I have this h squared  plus k squared plus l squared, would give me  the sequence of clear fractions?  What values of h squared?  Now, remember, you say, why am I doing this?  Again, go back to this.  This is why.  I have a simple recipe for you to accomplish this goal.  That's where we're going with this.  So I'm now going to see with those clear fractions,  now it's very easy to see what h, k,  l's would give me-- h squared plus k squared plus l squared  equals that clear fraction value.  So for example, here, well, if this is h  squared plus k squared plus l squared, maybe this is 111.  And This might be 200, for example.  So we're almost there.  We're so close.  What we're going to do is I'm going  to start on Friday I'll put this up on the board  and we'll finish filling it out and going from this matrix  to the crystal structure and the lattice constant.  OK, have a great Halloween.

File: Playlist subtitles/Introductory MIT playlist/27. Reaction Rates (Intro to Solid-State Chemistry)-GhwBpZx3LjI.en.txt
 How's everyone doing?  [STUDENTS CHEERING]  It's a goody bag.  Thank you for that.  It's a goody bag day.  It's a good day.  Related to the goody bags, once again-- hello.  Once again, I want to get these out  for you, because you got to have them on a Friday night.  There's no real better way to think  about spending your time on a Friday night  than opening up a brand new goody bag.  The topic of the goody bag is related  to reactions, which is the topic we're starting today.  But it's really also related to acids and bases,  which is something we'll talk about on Monday.  So I'm giving you the goody bag today,  but I'll talk about the goody bag  and contextualize it in the lecture on Monday.  But as I said, today what we're going to do  is we're going to start a new topic that we'll  be talking about for the next couple of weeks.  And that is the topic of reactions.  And what we're going to talk about is reactions, OK?  Now this falls under the domain of something  called chemical kinetics, which is  this study of reaction rates.  Kinetic, move, right?  So what's moving?  Concentration, right?  This stuff that you started with is doing something and winding  up different.  That's a reaction, OK?  Now we've already written lots of reactions in this class,  but today, we're going to talk about the rates.  And the rate in particular is the changing concentration  of the reactions and products with time.  So there's a couple of terms that we  got to know because we're going to be working with them.  So I'm going to start by writing those down.  So the first thing is the thing that we're  going to talk about changing, which is the concentration.  So the concentration is equal to the moles per liter.  I mean, there are lots of ways to write concentration.  This is the way we're going to write it,  moles of a substance per liter.  Well, that has a name for it.  That's called them the molarity.  What's molarity?  It's moles per liter.  And then we can also write it in shorthand,  which I'll be doing as simply some substance in brackets.  If I say that I have some substance A, and now I say,  oh, look, I'm writing brackets around it,  then what I mean is the concentration of A, OK?  That's what that means.  Which is the moles per liter of A.  Good, so that's concentration.  What else?  Well, there's the rate.  There is the rate.  And the rate is, as you might guess, the change  in the concentration with time.  That's the rate that we're going to be talking about a lot  today, the reaction rate.  There's a change in the concentration with time.  What else do we got?  Well, we have then a law.  Because see, here's the thing, the rate is just the rate.  It's the change with something with time, right?  It's like the change in distance with time  would be like velocity.  OK, but what if I wanted to say, well,  could you tell me what the rate is as some function?  Right, as some function?  That's called the rate law.  That's called the rate law.  And it will give me a rate versus concentration.  That's what I want out of a rate law.  And then, well, I could integrate that.  I could integrate that because the rate  itself is a derivative with time.  It's a change in time.  So if I integrate it, well then I've  got something called the integrated rate law.  Integrated rate law.  And what's that going to give me?  It's going to give me the concentration versus time.  So the rate law is a rate versus concentration.  And the integrated rate law is the concentration versus time.  And then we've got Arrhenius.  Let's put it all on the same board.  So I'll do one more here, which is the Arrhenius  dependence for reactions.  And as you might guess, this is going to give me  rate versus temperature.  These are the things we're going to be talking about.  These are all the things-- all of these things  we're going to talk about today in the context of reactions.  I wanted to get them all down on the board  so you can see them and think about them  and feel them as we go forward.  So there are a whole bunch of things  that impact the reaction, the rate of a reaction.  What is it that matters?  Well, concentration.  How much do you have?  That's the brackets thing, right?  Temperature, catalysts, the surface  and the structure that you're doing the reaction on,  the solvent that it's in.  All of these things impact how the reaction happens.  As you can see, I grayed out, made a little darker  those bottom two because I'm not going to talk about those two.  But I will talk about each of those other items today.  That's our goal.  How do those items play into these dependencies?  That's our goal, to figure that out.  OK, so we're going to start with concentration.  And we're going to talk about how concentration  plays a role in reaction rates.  And we're going to start with something very simple.  I have something called A. Oh, it's purple.  And it turns into something called B. It's green.  There you go.  There's a reaction.  OK, so let's start--  OK, so aA goes to bB.  Now the very first thing that I can think about in this  is that nothing is lost.  Nothing is lost.  So I'm going to assume that nothing  disappeared from my container.  You see that?  The container is there.  So I haven't lost any mass.  I haven't lost any mass.  Well, mass conservation is a big deal, right?  So mass conservation-- by taking this very simple case,  mass conser--  oh, really?  We could have a mass conversation too.  That's OK.  That's kind of what we're doing.  But let's write it as conservation.  This means that if I take away A,  I must add B with the same amount and not lose anything.  And if you look at that in terms of these coefficients,  remember, these are stoichiometric coefficients  as part of the reaction.  Then what that means is that 1 over b  times the change in the concentration of B with time  must equal minus 1 over a times the change  in concentration of A with time.  That is mass conservation, just written  as changes in concentration.  You can see it.  Look, imagine just as--  imagine that this is 1, just as an example, OK?  1H2 goes to 2H, right?  I'm not going to lose anything.  Those are my stoichio-- well, OK,  this would tell you that the rate of this  if I don't lose anything would be  1/2 the change in H, the concentration of H with time  equals minus the change in concentration of H2.  That's just exactly what I wrote, but with an example.  I didn't lose anything, right?  So the rate of change of this must be twice the rate  of change at that, right?  Stoichiometric coefficients come in and they make sure--  when I write it this way, they make  sure I don't lose anything.  That's why you've got to have these there.  Now there's a couple other things about this, all right?  There's a couple other things about this.  One is that you'll notice that the rate is always positive.  Maybe we should write that up on the top board.  Because it's a convention.  But we like positive numbers when we talk about rate.  So the rate is always positive, OK?  Always positive.  So when we have--  when we're thinking about a reaction  where something's getting consumed,  we're going to write it as the negative of the change  in that concentration.  Because that's a negative, and then  we're going to write it as a positive of the change  in concentration of things being formed, OK?  So the rate is written as positive.  Well, there is another thing, which  is we can go more general.  Let's just think about this.  If we go more general, more general,  then let's have more than just A to B.  Let's have aA plus bB goes to cC plus dD.  So now I've got four things.  Two products, two reactants, right?  OK A and B are the reactants, C and D are the products.  And they've all got their coefficients.  And so you can look at the change in any one of these  and know the rate.  You could look at the change in any one of these  and know the rate.  So if I look at this, then the rate would be equal to minus 1  over a, great convention.  OK, it's a positive value.  That's got to be equal to minus 1 over b times the change in B  with time.  And it must be equal to plus 1 over C, times the change in C  with time.  And that also must be equal to plus 1  over d, all right, times the change in the concentration d  change dt.  Right?  So I could look at the way any one of these things  is disappearing or forming and because those stoichiometric  coefficients are there, I know what the rate of that reaction  is.  Again, this is basically a statement of mass conservation.  Ah, but there's more because this is just  a definition of rate.  Rate is changing concentration and it's always positive, done.  But I want a law.  I want to know not just OK, yeah,  I see how you change with time so that's a rate.  But I want to know a law, that if I gave you  any concentration, if I gave you any set of concentrations,  what would the rate be?  What would the rate be?  Could I come up with a function?  And so we write down the rate as depending  on the concentrations.  Now, you can do this with the products or reactants.  We're going to do this with the reactants.  And so you would have that it depends  on the concentrations of a and b raised  to some power with some coefficient.  So k times a concentration of A to the m  times the concentration of B to the n.  OK, so we're raising these--  Now, we don't know what these are, but what we're saying  is that there's got to be a way if I just know,  and maybe if I do some experiments or something,  maybe I could come up with a general function that  depends on just the concentrations, wherever  they are of a and b.  And they're going to be raised to some exponent  that I don't know yet and they're  going to have some constant.  That's a rate law.  That's a rate.  OK?  Now, OK, the thing is that the rate law--  let's go over to here.  OK.  So the k is, as you can imagine going  to be very important here, that's called a rate constant.  K is equal to a rate constant.  And this is going to depend on conditions like temperature,  pressure, solvent.  So it's going to depend on things like temperature,  pressure, solvent, et cetera.  All right?  And we'll see how you get k.  But m and n cannot come-- and this is very important--  m and n and k for that matter must come--  Gesundheit.  --from experiments.  They're determined experimentally,  determined experiments.  OK?  This is a mistake that is often made.  You see, m and n must somehow be related to these coefficients.  No.  M and n is something else.  I've created a function that the rate depends on,  the rate of this reaction depends on.  I've put these exponents in there  and I'm looking for the dependents on m and n.  And the only way to do that, to know that,  is to do experiments.  You can't just get that from the way the reaction is written.  You can get mass conservation and the relationship  between rate, rate, rate.  Right?  Those are all the same.  But you can't get the rate law unless you  do some measurements.  Now, then when you do, then you can  get the order of the reaction.  So this is the reaction order and that's  an important property.  There's one more thing I'll say, and then  what we're going to do, I'm setting the stage here  and then we're going to do examples.  OK?  So don't worry, we're going to go through different examples  that I think will help crystallize these concepts.  But the last thing I want to say in terms of setting the stage  is that the units of rate, if you  look at how I've defined the units of rate,  it's a change in concentration with time.  So the units of rate, the units of rate  are going to be molarity over time.  That doesn't change.  Right?  That doesn't change, those are the units of rate.  That's the definition of the rate.  But you can see, and we will see,  that if that has to always be true, then the units of k  may very.  And we're going to see that as we go through examples.  So the units of k could be different and we'll be  depending on the reaction order, which is basically saying  it depends on the rate law.  OK, setting the stage.  Now, let's look at some examples.  And we're going to go through this sequential,  we're going to do a zeroth order reaction,  than a first order reaction, and then a second order reaction.  OK?  So zeroth order.  Well, zeroth order reaction, right?  So this is nitrous oxide.  So this is a reaction of nitrous oxide turning into N2 and O2.  Nitrous oxide is used in many, many applications,  not just laughing gas.  If we go with what we just wrote down.  OK, so let's take this example, I'm  going to write it down here.  2 N20 goes to 2 N2 plus O2.  OK.  Well, so the rate we know from what I wrote down,  the rate is equal to minus 1/2 times the change  in the concentration of N20 with time.  But see, so now I'm doing some measurements  and I'm plotting some data here.  So I'm plotting here the concentration of all three  of these, the reaction, and the two products with time.  And what you notice is if I plot the concentration with time,  it's a linear relationship.  What does that mean?  That means that they don't depend on concentration  because the rate is the change right,  the rate is the change in those with time, right?  The change in the concentration of time  is always the same because it's a straight line.  So if that's true, then the rate from,  let's say, straight line, straight line,  and we'll talk about plots as we go,  straight line plot of concentration versus time.  All right, straight line plot, then we  know that concentration is independent of time.  I'm sorry.  Rate is independent.  OK, hold on.  Rate is independent of concentration.  OK.  The rate in the beginning is the change in concentration.  The rate in the middle is the change  in concentration with time and it's a straight line  so it's always the same.  Well, that means something.  It means something in terms of our rate law.  Because now I know from my rate law,  that the rate is equal to k, the rate constant,  times N20 to the m.  That's from here, right?  You take all the reactants and you put them down  and you put exponents on them.  And so I've just got one, N20 and it's raised to the m.  Yeah, but I know there's no concentration dependents  of this rate.  So I know that m equals zero and it's  a zeroth order reaction, rxn.  Oh, I've saved so much time, rxn reaction,  which means that the rate is simply equal to k.  The rate must equal k, OK?  So in this case the rate, right, so we're continuing here  equals k.  And that means that k must have units of molarity over time.  Why, because that's the units of rate, the units of rate  don't change, the units of k will.  But in a zeroth order reaction, the units of k  have to be equal to the units of rate  that there's nothing else in there.  OK.  Again, I want to emphasize, there  is no simple correlation between the stoichiometry,  the coefficients of these things and the rate law,  you've got to do experiments.  This data comes from--  Well look at it, there's the mass conservation in action,  02, N2, all right?  You can see it.  You can feel it.  Slopes are different, they must be.  Now, here's a reaction some of you may care about.  So why does a zeroth order reaction matter.  Why does it matter, because that's the reaction of beer.  So ethanol, OK, but we'll call it beer.  So what does this mean?  If I consume beer, if I did, then the concentration  of ethanol in it, there it is plotted versus time is linear.  That means, this is very important,  it's a zeroth order reaction.  It means if I plot the rate of the reaction, you see it?  There it is.  It's a constant, it doesn't depend on the concentration.  But that really has a lot of ramifications,  because if I drink a lot of beer, the average 70 kilogram  person, it takes 2 and 1/2 hours for the enzymes in their liver  to decompose 15 milliliters of ethanol, one beer.  But look at that, so that means that if I  had more than that the body, it's not  dependent on how much I have.  The reaction of the liver, the enzymes  that are breaking this down is not  dependent on the concentration.  So if I load up a lot more in there it doesn't matter.  There is a pipeline and there's a rate  and it's not changing, well that leads to consequences  to be thought about when you drink beer.  But there's another thing we can do with beer,  which is we can integrate it.  Right?  Because if we know that beer--  if we know that minus--  I'm going to say there's some reaction that beer goes  to something.  So minus d beer, dt OK?  Assuming it has a coefficient of 1,  is going to equal, that's going to equal k because it's  a zeroth order reaction.  Right, it's a constant.  And so OK, now I integrate both sides.  If I integrate, then I've got the integrated right law  for beer, which is that the concentration of beer  is equal to some initial concentration of beer minus kt.  This is the integrated rate law.  That's the integrated law.  Notice what I've done, I've gone from talking  about the rate of the beer being the rate there,  which is a constant to a dependence.  There it is, integrated rate law.  The promise was that would get me a concentration versus time  and that's what it did, concentration versus time.  How did I get it?  Well, I had a rate law and I integrated it.  And I'm not going through the math,  but you put the dt over here and you integrate, OK?  OK.  So that's an integrated rate law.  Well, let's go to the next order.  If I had first order and I looked at the data for that,  then you would see if I plot the concentration versus time  it would not be a straight line.  Why?  Well, because for a first order reaction,  so now we're in first order.  Right, then what that means is that the exponent here is a 1  or if I have two reactants, the addition of them,  it's first order total or it might  be dependent on two reactants and its first order  in each of them, but then second order overall because they're  multiplied.  Let's stay we the simpler case of just one reactant A.  So if there's one reactant, and let's suppose  A goes to some product.  I'm not even going to write it out.  You know that the rate is equal to minus  the change in the concentration of A with time  and that because it's first order  it depends on the concentration raised to the first power.  That's what we said first order meant, right.  I'm telling you this is first order now.  OK.  Well, you can see that if it's first order  it depends on the concentration.  And so that means that you can see from that  and you can see from the plot.  If the concentration of A doubles the rate doubles.  The rate doubles.  Why can't our livers do that.  No, they're zeroth order, but there  are lots of reactions that are first order.  OK, here's the thing right, but the rate still  has to have units of molarity change with time, right  molarity over time.  They can't have that unless k units are k units,  in this case, are going to be--  So let's see, let me write down--  OK rate has units.  The overall units are molarity over time.  So now I've got k times molarity,  that has to have units of molarity over time  and so k must have units of 1 over time.  1 over time, but that tells us what the plot.  It helps tell us things about like--  But the plots always come better when we integrate.  If we think about the integrated rate law,  then it leads to linearity, which is something  we always want in plots.  Linear lines.  Straight lines.  Linear lines, really, I just said that?  I did just say that.  I'm OK with it because it's true.  But let's integrate this.  Integrated rate law.  So now, there's my right law.  Now I'm going to take the dt over and the concentration over  and I'm going to integrate and I get this,  A equals some initial concentration times e  to the minus kt.  Notice the units, right 1 over time.  That's good.  OK, or if you want, you could say  that that's a Ln A equals Ln a 0 minus kt  and this right now, this gave it to me.  Because now you know that if you plot Ln versus time,  if I have a plot of Ln versus time, plot of Ln versus time,  then it's linear.  And we like linear and that's what's plotted on the right.  So that's a plot of Ln versus time.  And so you can kind of go backwards and forth.  Like if I had a linear plot with concentration versus time  you know it's zeroth order.  If I had a linear plot with Ln concentration versus time  you know it's first order.  And you know that from the integrated rate law.  Now, if you have data, how do I know what the rate law--  I'm sorry, what the reaction order is.  Often you'll just have data, you study a reaction  and you get data.  Here's a very important reaction.  This molecule is called cisplatin.  Now, cisplatin is maybe the most used  and one of the certainly, very most important chemotherapy  drugs.  But it's not active in this state  with the two chlorine's there.  You've got to get one of them out and put a water molecule  there, so that with the water molecule  it can go and damage the DNA of the tumor.  That's the idea and it can't do that unless this reaction  happens in the body.  And so you can imagine that this kind of reaction  is extremely important.  What?  And the rate is extremely important here, all right.  This has to happen in a time frame that we know very well.  So this rate has been studied very carefully  for this reaction.  And you can see, OK, you can write down  numbers, how much did I start with  and how much what was the rate, and I'm  watching the rate change.  Right away you know the rate changes  as the cisplatin concentration changes, it's not zeroth order.  And the second thing you know is,  if you take any two of those and you take ratios,  then the ratios are the same so it must be first order.  That's one way to know what order you have.  All right.  Yeah.  So if I have data.  With data like that, with data you could do this.  You could take ratios at two different times.  And what does that get, it gets you the order.  From that you can get the order and we'll see another example.  And then, you can go further than  that because then I could plug in data from one of the times,  right.  Once I know the order I could use data from one time,  from one time to get k.  Because once I know the order, I know  how to write down the rate law, and then I  can use any of these lines to get k.  So we want to be comfortable with reactions,  with rates going back and forth between order, rate law,  integrated rate law, plots.  So if I had data that looked like this I could do the same.  Here's another reaction, I could say what order is it?  I'm not going to do it, I'll just say it.  So you take any two times and concentrations  and what you have is that the ratio  squared gives you the ratio of the rates, that means it must  be a second order reaction.  It means it must be, right.  I had something that went into products  and the dependence of the rate from this data,  the dependence of the rate is that something's concentration  squared and you can see it from the data.  So well, let's see.  I'm going back to the middle here.  OK, so now, we just went to second order.  So for second order what do you have?  Well, you have that minus d of something, some reactant,  and I just got one reactant here,  if you think about it as A. So the same thing A  went to something, OK, so minus the change in concentration  of that with time is dependent on k times the concentration  of that squared.  And if we integrate this one, integrate then what do you get,  you get 1 over the concentration of the something  equals 1 over its initial value plus kt.  You can see that.  Take the t over here and take this over there  and then that's going to be the integrated rate law.  So now, look at that.  What do I plot to get linear?  I got get to linear, I don't like curves in reaction rate  plots, I like linear lines because the linear line  will tell me something about the reaction order.  And by the way, the slope could tell me something  about the rate constant.  Right?  And so if it's second order, the plot  that gives you a linear line is 1  over concentration versus time.  So let's look.  So let's say I had this data and I try to plot it.  Well, the first thing I do is I say, well OK hold on,  if I plot the concentration versus time that's  what it looks like, not linear.  That means it's not zeroth order.  OK, I'm going to take the same data  and I'm going to plot the Ln of it versus time, not linear.  Not first order, but if I plot 1 over that concentration  versus time it gives me a perfect linear fit,  so it must be second order.  Plots, order, linear.  OK?  We're not going to go beyond zeroth, first,  and second order because what I want  is for you to feel your oneness with reaction rates  and kinetics through these three orders, zeroth, 1, and 2,  and through these different concepts that are up there.  So one more thing you can do, before I turn to temperature,  one more thing you can do once you know the rate law is you  can calculate how long it takes for the concentration  to be cut in half.  If I know the rate law, then I can calculate  the half life, that's called.  All right, so for example, if it's first order  let's suppose it's first order then the integrated rate law--  I'm just going to put the two concentrations on the same side  here--  A over A0.  OK.  So the integrated rate law gives me this.  It's just what I had before somewhere.  OK, but you can see, well what if the concentration of A  is exactly 1/2 of the beginning concentration.  So when A equals 1/2 the initial concentration,  but then this becomes a 1/2.  Right?  So if I want to know how much time it takes to get to 1/2,  that's a good thing to know just in general.  How long do I have until half of this is left?  Well, then you know that this is going to give you ln2.  When A equals 1/2 A0 then ln2 equals kt.  And we're going to call that an important.  It's not just any time, it's called the half life,  it's the time that it took to get  to A being 1/2 of the initial.  So I've got it.  I've got it, I've got the half life.  The half life is a very powerful tool.  A number of you may have heard of carbon dating.  This is just a picture of wild animals,  but what happens, those wild animals  breath in oxygen and other stuff from the air including stuff  that contains a spread of carbon atoms  and we know carbon has isotopes.  We know about carbons isotopes, we've  already talked about them, c12, c13, c14.  C14 has this wonderful thing about it  that it radioactivity decays.  And it turns out that there's a certain concentration of that  in the atmosphere at any given time  and we can go back in history and know how much concentration  there was in the atmosphere.  And we know if these animals are breathing it in.  We know that they should have that concentration at A0,  except this isn't a concentration this  is a number of atoms.  But It's OK, it's still a first order process.  The radioactive decay of c14 is a first order process.  And so, because of that we can date,  we can date things using carbon dating very accurately.  This is a really awesome tool that relies simply on the half  life, on knowing the half life.  All right, here's a summary that I thought would be useful.  This is it.  This is everything we just talked about before we  switch to temperature.  Rate law, zeroth order, first order.  And you're all like, why did I write this all down,  it's all on this page.  No, it's good to--  Did somebody say, yeah.  It's good to write down, it helps you think about things.  So here it all is.  There is the zeroth order, first order, second order, OK?  Integrated rate law that comes from that.  The units of the rate constant.  The linear plot to determine the rate constant.  What gives you what the slope of that line is  and then what the half life would be if you just follow  this for the other two orders.  OK so this is all that we just talked about  and the best way to feel your oneness with this  is to do some practice problems more than what we've just done.  The next-- really?  The next topic, I'm not going to spend the same amount of time  on temperature and catalysts obviously,  but I want to mention how these impacts reaction rates.  We're talking about how fast the concentrations change.  And to do that, what we're going to do  is we're going to use the collision theory of reactions.  And I've just written it down here what it is.  What is the collision theory of reactions?  What it is, is it says that they occur when particles collide.  Why does a plus b go to c?  Well, because things collided into each other and they  got close enough or they maybe had the right orientation  so that new bonds could form or others could break.  And the theory also says that not all collisions result  in the formation of product and that there  are two factors that matter, the energy of the collision,  and the orientation of the particles.  I want to highlight those two factors.  So energy of the collision.  We're going to start with the energy of the collision  and we're going to talk about that in terms  of where you get that energy.  You get it from heat.  You get it from thermal energy, which  means these things are vibrating and moving,  maybe if it's a gas, they're bouncing off  the walls of the container, that's temperature.  How does that matter?  Well, in order to understand how that matters,  we have to understand, we have to think about this--  and this is what collision theory for reactions  tells us to do is to think about a reaction in terms  of an energy landscape and an energy barrier  that you have to overcome.  So here I have this Ea, which is the energy  that it's going to take.  I need to put that energy in for the collision  to be strong enough.  Think about it as like, well I just kind of didn't collide,  I had a very low energy, so I'm below Ea  and I can't get over this hill.  It really is if you think about it like pushing a car,  did I push it hard enough so it can go over the hill,  or is it just pushed a little bit, that's  the kinetic energy we're talking about,  could it get over that hill.  Because what we're seeing is that for this reaction  to happen there's some amount of energy that's needed,  that's the activation energy, that's the activation energy.  OK.  So what does that mean?  Well, first of all, you should all  be feeling something right now.  And you know what I'm talking about, I'm talking  about Svante, Svante Arrhenius.  Right, somebody said it.  You were feeling it.  Why, because I'm talking about a process that has a barrier that  is thermally activated, a process that has a barrier that  is thermally--  Svante Arrhenius, crickets.  Crickets and then intrinsic carriers.  Activated processes, reactions, right, they have a barrier.  They have barrier.  Now here's the thing though, Ea is typically  like maybe an electron volt, and we know that KbT is 0.025 eV.  We've talked about this before and how is that possible.  It's the same as what we talked about before because this  is an average energy.  If you put the Boltzmann constant in to room  temperature, This is at room temperature--  If you put the Boltzmann constant in at room temperature  you're going to get that small energy,  but we know that thermal energy is a distribution.  This is something we've talked about, so here it is again.  So this is the Boltzmann distribution  is what this distribution is called.  And if I have my energy for activating  a reaction, my barrier for the reaction to happen,  shown there with the vertical line,  it means that I have two temperatures.  So yeah, kt may be small, but there's some tails  out there where there is enough thermal energy,  there's enough kinetic energy for this collision  to lead to the reaction.  So those tails grow larger and larger,  the amount of molecules that have enough energy  grows larger as you increase the temperature.  That is Arrhenius.  The probability for this to happen grows, that is  what Arrhenius gives us.  And so here it is mapped.  This is something that is in the textbook that  is a nice diagram because it maps the two together.  You've got the reactant going to the products,  there's an activated complex, it needs that activation energy  and over there we've turned on the side these kinetic energy  distribution plots.  So you can see, when do I have enough?  Well, when I'm over that activation energy  and there is going to be some fraction of molecules  that have enough and that fraction depends on temperature  and that is Arrhenius.  And so what we get is that the rate, the rate k,  k the rate is equal to some constant A  times e to the minus Ea over KbT.  And remember, we use Kb for one collision,  for a molecule or an atom.  We would use R or r for a mole.  Here I'm talking about a single event, one molecule colliding  with another to make the reaction happen.  Now, this is called the frequency factor  and it's a constant.  Constant, constant, and that's something  that you could understand how this might depend  on a combination of things.  But it's assumed, incorrectly, but it's  a good enough approximation for us,  but it's assumed to be independent of temperature  so we pull it out and call it a frequency factor.  And it has in it information about whether these things  really made the right collision or not, that's  what A has in it.  This exponent, Arrhenius is telling us  this exponent tells me about that fraction, that fraction,  but A tells me about orientation.  So here's an example.  Here's N0 plus 03, and on the top line you can see the N0--  right so, the O's are red and N is blue--  and the N0 is coming in, but it's coming in either way  whether it's N or whether it's 0,  it's coming into the wrong oxygen.  It's hitting that wrong oxygen and so  it doesn't do anything because the one in the middle  isn't going to be very reactive, not  at least at this temperature.  But then you've got a different case  where it comes in a little differently,  and in fact, the nitrogen is what's  coming in and leading the way to that oxygen on the end  and that leads to the reaction.  So you can imagine now it's not just how fast they're moving,  which is what the exponent tells us, it's more complicated.  Right?  And this is called the frequency factor  because it's all these complicated effects rolled  into the frequency of the collision being right,  not just the temperature.  OK.  And so this gives us the temperature dependence  of the rate constant, this gives us  the temperature and dependence of the rate constant,  which is very important.  This is not time, this is temperature.  All right?  This is a different thing than everything else  we talked about here, which involved time dependence,  that's temperature dependent.  And finally, the last thing and just to show you this  is my very last point, is that just like before,  if I wanted to run a reaction and make it go faster, one way,  just like with semiconductors is to increase the temperature,  but I don't want to run my phone at 600 Kelvin.  So what do we do, we use chemistry.  I may have reactions that I want to run a lot faster.  In fact, I very often do, and what do I do,  I use chemistry and those are called catalysts.  What a catalyst does, and this picture shows it  in the context of collision theory,  I've got these barriers I'm trying to get over,  here it's flipped, it doesn't matter.  There's a barrier here, so the reactant  is higher than the product, it's OK,  there's still a barrier that I have to overcome.  What a catalyst does is without being consumed,  what a catalyst does is it's another material in there where  it allows that reaction to happen with a lower barrier.  That's what a catalyst is and you better  believe this is important.  So a catalyst lowers that without changing  the temperature.  And in just 20 seconds, here's my why this matters.  Catalytic converters is one of the most important technologies  for pollution that has been invented in over the last 50  years.  It's changed the game in terms of what comes out of that car.  Why does it work?  It wouldn't work, you wouldn't get rid  of these things, these toxic things,  you wouldn't get rid of them unless you ran it  at 1,000 degrees and you're not doing that underneath your car  next to the gas tank.  But if you put the right catalyst in,  all of those reactions to get rid of those toxic chemicals  can happen much more quickly and efficiently.  Right?  OK.  Have a great weekend.  See you guys on Monday.
